Repository: siddharth-ncl-work/miscellaneous

# miscellaneous and test repo
Contains useful stuff.
Created to keep other repositories clean
Can be used for testing purposes

* A successful Git branching model: https://nvie.com/posts/a-successful-git-branching-model/
* Git practice exercies: https://learngitbranching.js.org/?locale=en_US

## Modified Branching model for Science Project
* Long-Term Branches: Master, Develop, data-*-*, code-verification-*.*
* Short-Term Branches: release-*.*, hotfix-*.*
* Do not generate final data in a release branch. Create new data branch off of master/release to generate data for that particular version 
* Branch name : Use dash(-) instead of underscore 
* data-*-* : Only changes allowed on this branch are related to data storage and representation. Core code should not be changed at all
* code-verification-*.* : create necessary data which shows that code works for test inputs before releasing

File: machine_learning_project_ideas/reliance_project/data_for_reliance_project_02_03_2021_modified.csv
Exp id,Internal Donor,Internal Donor (database ref.),Internal Donor (Properties),External Donor,External Donor (database ref.), Donor/AlEt3 (External Donor (Properties),Catalyst,Catalyst (Properties),Co-Catalyst,Co-Catalyst (Properties),Solvent,Solvent (Properties),Temperature,Pressure,Target Variable (eg. Selectivity),Activity (Kg/g Cat.h)
1,,,, Dimethyldiethoxysilane (DMDES),,0.2,MgCl2/TiCl4/DIBP-AlEt3/ext.donor ,,AlEt3,,,,60  ?C,,,5.1
2,,,, Dimethyldiethoxysilane (DMDES),,0.1,MgCl2/TiCl4/DIBP-AlEt3/ext.donor ,,AlEt3,,,,60 ?C,,,9.2
3,,,, Dimethyldiethoxysilane (DMDES),,0.05,MgCl2/TiCl4/DIBP-AlEt3/ext.donor ,,AlEt3,,,,60 ?C,,,8.7
4,,,,Dimethyldiisopropenoxysilane (DMDIPS),,0.2,MgCl2/TiCl4/DIBP-AlEt3/ext.donor ,,AlEt3,,,,60 ?C,,,6.5
5,,,,Dimethyldiisopropenoxysilane (DMDIPS),,0.1,MgCl2/TiCl4/DIBP-AlEt3/ext.donor ,,AlEt3,,,,60 ?C,,,4.5
6,,,,Dimethyldiisopropenoxysilane (DMDIPS),,0.05,MgCl2/TiCl4/DIBP-AlEt3/ext.donor ,,AlEt3,,,,60 ?C,,,8.7
7,,,,Diphenyldimethoxysilane (DPDMS),,0.2,MgCl2/TiCl4/DIBP-AlEt3/ext.donor ,,AlEt3,,,,60 ?C,,,7.6
8,,,,Diphenyldimethoxysilane (DPDMS),,0.1,MgCl2/TiCl4/DIBP-AlEt3/ext.donor ,,AlEt3,,,,60 ?C,,,8
9,,,,Diphenyldimethoxysilane (DPDMS),,0.05,MgCl2/TiCl4/DIBP-AlEt3/ext.donor ,,AlEt3,,,,60 ?C,,,11.4
10,,,,Diphenylsilane (DPS),,0.2,MgCl2/TiCl4/DIBP-AlEt3/ext.donor ,,AlEt3,,,,60 ?C,,,10.8
11,,,,Diphenylsilane (DPS),,0.1,MgCl2/TiCl4/DIBP-AlEt3/ext.donor ,,AlEt3,,,,60 ?C,,,10.2
12,,,,Diphenylsilane (DPS),,0.05,MgCl2/TiCl4/DIBP-AlEt3/ext.donor ,,AlEt3,,,,60 ?C,,,8.7
13,,,,Dodecyltriethoxysilan (DTES),,0.2,MgCl2/TiCl4/DIBP-AlEt3/ext.donor ,,AlEt3,,,,60 ?C,,,4.2
14,,,,Dodecyltriethoxysilan (DTES),,0.1,MgCl2/TiCl4/DIBP-AlEt3/ext.donor ,,AlEt3,,,,60 ?C,,,6.1
15,,,,Dodecyltriethoxysilan (DTES),,0.05,MgCl2/TiCl4/DIBP-AlEt3/ext.donor ,,AlEt3,,,,60 ?C,,,8.3
16,,,,Isobutyltrimethoxysilane (IBTMS),,0.2,MgCl2/TiCl4/DIBP-AlEt3/ext.donor ,,AlEt3,,,,60 ?C,,,5.2
17,,,,Isobutyltrimethoxysilane (IBTMS),,0.1,MgCl2/TiCl4/DIBP-AlEt3/ext.donor ,,AlEt3,,,,60 ?C,,,10.2
18,,,,Isobutyltrimethoxysilane (IBTMS),,0.05,MgCl2/TiCl4/DIBP-AlEt3/ext.donor ,,AlEt3,,,,60 ?C,,,10.8
19,,,,Methyldimethoxysilane (MDMS),,0.2,MgCl2/TiCl4/DIBP-AlEt3/ext.donor ,,AlEt3,,,,60 ?C,,,7.6
20,,,,Methyldimethoxysilane (MDMS),,0.1,MgCl2/TiCl4/DIBP-AlEt3/ext.donor ,,AlEt3,,,,60 ?C,,,8
21,,,,Methyldimethoxysilane (MDMS),,0.05,MgCl2/TiCl4/DIBP-AlEt3/ext.donor ,,AlEt3,,,,60 ?C,,,7.6
22,,,,Methyldodecyldiethoxysilane (MDDES),,0.2,MgCl2/TiCl4/DIBP-AlEt3/ext.donor ,,AlEt3,,,,60 ?C,,,2.7
23,,,,Methyldodecyldiethoxysilane (MDDES),,0.1,MgCl2/TiCl4/DIBP-AlEt3/ext.donor ,,AlEt3,,,,60 ?C,,,5.8
24,,,,Methyldodecyldiethoxysilane (MDDES),,0.05,MgCl2/TiCl4/DIBP-AlEt3/ext.donor ,,AlEt3,,,,60 ?C,,,6.2
25,,,,Methylphenyldiethoxysilane (MPDES),,0.2,MgCl2/TiCl4/DIBP-AlEt3/ext.donor ,,AlEt3,,,,60 ?C,,,4.6
26,,,,Methylphenyldiethoxysilane (MPDES),,0.1,MgCl2/TiCl4/DIBP-AlEt3/ext.donor ,,AlEt3,,,,60 ?C,,,5.9
27,,,,Methylphenyldiethoxysilane (MPDES),,0.05,MgCl2/TiCl4/DIBP-AlEt3/ext.donor ,,AlEt3,,,,60 ?C,,,8.5
28,,,,Methyloctyldimethoxysilane (MODMS),,0.2,MgCl2/TiCl4/DIBP-AlEt3/ext.donor ,,AlEt3,,,,60 ?C,,,5.6
29,,,,Methyloctyldimethoxysilane (MODMS),,0.1,MgCl2/TiCl4/DIBP-AlEt3/ext.donor ,,AlEt3,,,,60 ?C,,,8.7
30,,,,Methyloctyldimethoxysilane (MODMS),,0.05,MgCl2/TiCl4/DIBP-AlEt3/ext.donor ,,AlEt3,,,,60 ?C,,,8.3
31,,,,Methyltriethoxysilane (MTES),,0.2,MgCl2/TiCl4/DIBP-AlEt3/ext.donor ,,AlEt3,,,,60 ?C,,,3.5
32,,,,Methyltriethoxysilane (MTES),,0.1,MgCl2/TiCl4/DIBP-AlEt3/ext.donor ,,AlEt3,,,,60 ?C,,,6.3
33,,,,Methyltriethoxysilane (MTES),,0.05,MgCl2/TiCl4/DIBP-AlEt3/ext.donor ,,AlEt3,,,,60 ?C,,,9.6
34,,,,Methyltrimethoxysilane (MTMS),,0.2,MgCl2/TiCl4/DIBP-AlEt3/ext.donor ,,AlEt3,,,,60 ?C,,,1.5
35,,,,Methyltrimethoxysilane (MTMS),,0.1,MgCl2/TiCl4/DIBP-AlEt3/ext.donor ,,AlEt3,,,,60 ?C,,,4.8
36,,,,Methyltrimethoxysilane (MTMS),,0.05,MgCl2/TiCl4/DIBP-AlEt3/ext.donor ,,AlEt3,,,,60 ?C,,,8.3
37,,,,Methyltri-p-propoxysilane (MTPS),,0.2,MgCl2/TiCl4/DIBP-AlEt3/ext.donor ,,AlEt3,,,,60 ?C,,,3.8
38,,,,Methyltri-p-propoxysilane (MTPS),,0.1,MgCl2/TiCl4/DIBP-AlEt3/ext.donor ,,AlEt3,,,,60 ?C,,,5.4
39,,,,Methyltri-p-propoxysilane (MTPS),,0.05,MgCl2/TiCl4/DIBP-AlEt3/ext.donor ,,AlEt3,,,,60 ?C,,,7.5
40,,,,Phenyltriethoxysilane (PTES),,0.2,MgCl2/TiCl4/DIBP-AlEt3/ext.donor ,,AlEt3,,,,60 ?C,,,6.3
41,,,,Phenyltriethoxysilane (PTES),,0.1,MgCl2/TiCl4/DIBP-AlEt3/ext.donor ,,AlEt3,,,,60 ?C,,,7.1
42,,,,Phenyltriethoxysilane (PTES),,0.05,MgCl2/TiCl4/DIBP-AlEt3/ext.donor ,,AlEt3,,,,60 ?C,,,7.6
43,,,,Phenyltrimethoxysilane (PTMS),,0.2,MgCl2/TiCl4/DIBP-AlEt3/ext.donor ,,AlEt3,,,,60 ?C,,,6.5
44,,,,Phenyltrimethoxysilane (PTMS),,0.1,MgCl2/TiCl4/DIBP-AlEt3/ext.donor ,,AlEt3,,,,60 ?C,,,7.6
45,,,,Phenyltrimethoxysilane (PTMS),,0.05,MgCl2/TiCl4/DIBP-AlEt3/ext.donor ,,AlEt3,,,,60 ?C,,,10.2
46,,,,p-propyltrimethoxysilane (PRTMS),,0.2,MgCl2/TiCl4/DIBP-AlEt3/ext.donor ,,AlEt3,,,,60 ?C,,,2.2
47,,,,p-propyltrimethoxysilane (PRTMS),,0.1,MgCl2/TiCl4/DIBP-AlEt3/ext.donor ,,AlEt3,,,,60 ?C,,,4.7
48,,,,p-propyltrimethoxysilane (PRTMS),,0.05,MgCl2/TiCl4/DIBP-AlEt3/ext.donor ,,AlEt3,,,,60 ?C,,,5.9
49,,,,Triethylsilane (TES),,0.2,MgCl2/TiCl4/DIBP-AlEt3/ext.donor ,,AlEt3,,,,60 ?C,,,10.8
50,,,,Triethylsilane (TES),,0.1,MgCl2/TiCl4/DIBP-AlEt3/ext.donor ,,AlEt3,,,,60 ?C,,,10.8
51,,,,Triethylsilane (TES),,0.05,MgCl2/TiCl4/DIBP-AlEt3/ext.donor ,,AlEt3,,,,60 ?C,,,9.6
52,,,,Trimethylethoxysilane (TMES),,1,MgCl2/TiCl4/DIBP-AlEt3/ext.donor ,,AlEt3,,,,60 ?C,,,4.4
53,,,,Trimethylethoxysilane (TMES),,0.4,MgCl2/TiCl4/DIBP-AlEt3/ext.donor ,,AlEt3,,,,60 ?C,,,10.2
54,,,,Trimethylethoxysilane (TMES),,0.2,MgCl2/TiCl4/DIBP-AlEt3/ext.donor ,,AlEt3,,,,60 ?C,,,13.1
55,,,,Trimethylethoxysilane (TMES),,0.1,MgCl2/TiCl4/DIBP-AlEt3/ext.donor ,,AlEt3,,,,60 ?C,,,10.8
56,,,,Trimethylethoxysilane (TMES),,0.05,MgCl2/TiCl4/DIBP-AlEt3/ext.donor ,,AlEt3,,,,60 ?C,,,13.1
57,,,,Trimethylethoxysilane (TMES),,0.025,MgCl2/TiCl4/DIBP-AlEt3/ext.donor ,,AlEt3,,,,60 ?C,,,10.2
58,,,,Trimethylmethoxy silane (TMMS),,0.2,MgCl2/TiCl4/DIBP-AlEt3/ext.donor ,,AlEt3,,,,60 ?C,,,11.4
59,,,,Trimethylmethoxy silane (TMMS),,0.1,MgCl2/TiCl4/DIBP-AlEt3/ext.donor ,,AlEt3,,,,60 ?C,,,8.7
60,,,,Trimethylmethoxy silane (TMMS),,0.05,MgCl2/TiCl4/DIBP-AlEt3/ext.donor ,,AlEt3,,,,60 ?C,,,10.7
